Repository: jjmaldonis/hrmc

# Parameter file input
Lines below start with the line number in the parameter file. See param_file.in for an example. All necessary values will be encased in <> below with a description of each further below.

1 A comment line. It doesn't matter what, just make sure it's there.
2 \<modelfile>
3 \<v(k) file>
4 \<eam potential>
5 \<starting step #> <how often to decrement temp and max move>
6 \<starting temperature>
7 \<starting maxmove>
8 \<number of elements in the model>
9-... \<hard sphere cutoff distances>
10 \<alpha>
11 \<thickness scaling factor>
12 \<rotations, three values>
13 \<Q>

* \<modelfile>:  The starting modelfile for the HRMC simulation. The format is not the standard xyz file format, see examples included in repo.
\<v(k) file>:  The experimental V(k) data to fit against. See examples included in repo for formatting.
\<eam potential>:  An EAM potential file for energy calculations.
\<starting step #>:  The starting step # to be output in the chi_squared.txt file. For easy of graphing.
\<how often to decrement temp and max move>:  The number of steps between decreasing the temperature and maximum move distance for simulated annealing. I set this to approximately 1/20 of the final simulation # of steps. You can calculate a cooling rate with respect to this and gauge whether you are cooling too quickly or not. You want to be able to explore as much of the potential energy landscape as you can bear (time is always an issue).
\<starting temperature>:  The starting temperature, assuming the step # is 0. Do not modify this if you are continuing a simulation -- just make sure your starting step # is correct.
\< starting maxmove>:  The starting maximum move distance an atom is allowed to move, , assuming the step # is 0. Do not modify this if you are continuing a simulation -- just make sure your starting step # is correct.
\<number of elements in the model>:  Self explanitory.
\<hard sphere cutoff distances>:  This will be a series of (# of elements) x (# of elements) lines that contains the hard-sphere cutoff distances you want to use. No atom move is allowed that puts atoms of specific types closer together than this. Different values can be input for specific atomic species pairs. The order from left to right and top to bottom should be printed shortly after the simulation begins (that should be correct).
\<alpha>:  See description below. This deserves its own heading.
\<thickness scaling factor>:  The ratio of the experimental sample thickness to the model thickness, multiplied by 3. The 3 accounts for approximations in the experimental data simulation algorithm.
\<rotations, three values>:  Three values for determining how to rotate the primary model for calculations of V(k). Use 1 40 20, or read more below.
\<Q>:  Q = 0.61/(FEM experimental resolution). Make sure the units match those in the modelfile. Use Angstroms.

### Other notable parameters not in the parameter file
There is a "do while" loop in rmc.f90 that specifies how long to run for. I recommend running indefinitely, and manually cancelling the job when you decide it is done based on the contents of chi_squared.txt. However, if your cluster only lets you run for a certain amount of time, you may need to modify this.

# How the simulation works
HRMC stands for Hybrid Reverse Monte Carlo. Monte Carlo (MC) is the simulation method. Reverse means we refine against experimental data. Hybrid means we refine against an energetic potential as well as experimental data.

MC is a statistical method. Ideally, we want to run multiple HRMC simulations and analyze statistically. However, time is an issue. It can be helpful to encourage the results to be as "different" as possible. One method of doing this is starting with a crystalline and an amorphous structure as the initial model. How you create these starting models is up to you.

The simulation of the experimental data, in our case the variance of a set of intensity vs k curves, is detailed in a forthcoming paper.

### Rotations
The number of rotations in the model can vary, we typically set it to 1 40 20 = 211 rotations. That means the intensity calculation is being done that many times, once for each rotation, and then combined into the V(k) curve for experimental comparison.

Note that the first rotation should be 0 0 0, so that the first model in the rotation array (mrot) is identical to the model in rmc.f90.

### Pixels
The model must obey periodic boundary conditions, and therefore must be rectangular. It is futhermore necessary that the model is cubic, not just rectangular. Every atom in the model must contribute once and only once to the intensity calculation (per rotation).

### Alpha
Alpha is the weighting parameter between the fit to experimental data and model energy. This is given on line 12 of the param_file.in file and should be 0.0256, which corresponds to "fit the exerpimental data within the error

##### Note: ZrCuAl2011.eam.alloy is the correct potential file for ZrCuAl.

File: jwh/fem_exp_jwh_t2.txt
k	avg_a10m	sd_10m	bg  - zr50cu45al5 anneal 300c 10min data 2nm fem see 040411 for details
0.35463805	0.00641202	0.000578587	0.0
0.36554999	0.00649484	0.000526993	0.0
0.37646193	0.00619732	0.000347145	0.0
0.38737387	0.00635988	0.000405836	0.0
0.39828581	0.006219	0.000410872	0.0
0.40919775	0.00609229	0.000421565	0.0
0.42010969	0.00587027	0.000410523	0.0
0.43102163	0.00562362	0.000360514	0.0
0.44193357	0.0053066	0.000388626	0.0
0.45284551	0.00480089	0.000384505	0.0
0.46375745	0.0043322	0.000284641	0.0
0.47466939	0.00360441	0.000246172	0.0
0.48558133	0.00333191	0.000198132	0.0
0.49649327	0.00285244	0.000189701	0.0
0.50740521	0.002423	0.000162109	0.0
0.51831715	0.00207694	0.000139715	0.0
0.52922909	0.00196057	0.000128331	0.0
0.54014103	0.00205619	0.000133104	0.0
0.55105297	0.00219789	0.000141712	0.0
0.56196491	0.00215969	0.000131263	0.0
0.57287685	0.00213488	0.000123144	0.0
0.58378879	0.00195715	0.000119069	0.0
0.59470073	0.00171786	0.000124497	0.0
0.60561267	0.00165578	0.000128185	0.0
0.61652461	0.0015588	0.000119843	0.0
0.62743655	0.0015105	0.000115567	0.0
0.63834849	0.00158844	0.000115106	0.0
0.64926043	0.00174989	0.000134465	0.0
0.66017237	0.00177158	0.000126962	0.0
0.67108431	0.00168823	0.000132109	0.0
0.68199625	0.00167523	0.000123755	0.0
0.69290819	0.00160019	9.09414E-05	0.0
-1

File: jwh/fem_exp_jwh_t3.txt
k	avg_a60m	sd_60m	bg   zr50cu45al5 anneal 300c 60min data 2nm fem see 040411 for details
0.35463805	0.00804151	0.000387401	0.0
0.36554999	0.0084755	0.000405468	0.0
0.37646193	0.00864622	0.000468616	0.0
0.38737387	0.00897988	0.000474505	0.0
0.39828581	0.00843175	0.000464	0.0
0.40919775	0.00791397	0.000366915	0.0
0.42010969	0.00765396	0.000371233	0.0
0.43102163	0.00685094	0.000361589	0.0
0.44193357	0.00578561	0.000289458	0.0
0.45284551	0.00511217	0.000235696	0.0
0.46375745	0.00458569	0.000203902	0.0
0.47466939	0.00441545	0.000240783	0.0
0.48558133	0.0038153	0.000216767	0.0
0.49649327	0.00346723	0.000206371	0.0
0.50740521	0.00320575	0.000187062	0.0
0.51831715	0.00290947	0.000114437	0.0
0.52922909	0.00269829	0.000133975	0.0
0.54014103	0.00241369	0.000145018	0.0
0.55105297	0.00234231	0.000138893	0.0
0.56196491	0.00244367	0.000132606	0.0
0.57287685	0.00240261	0.000124225	0.0
0.58378879	0.00236173	0.00010704	0.0
0.59470073	0.00247633	0.000167069	0.0
0.60561267	0.00231994	0.000185189	0.0
0.61652461	0.00231055	0.000198463	0.0
0.62743655	0.00216724	0.000116224	0.0
0.63834849	0.00210298	9.84607E-05	0.0
0.64926043	0.00211461	0.000107768	0.0
0.66017237	0.00220217	0.000136761	0.0
0.67108431	0.00232846	0.00012343	0.0
0.68199625	0.0023404	0.000129211	0.0
0.69290819	0.00215953	0.000135791	0.0
-1

File: jwh/fem_exp_jwh_t4.txt
k	avg_res	sd_res	bg   zr50cu45al5 anneal reset data 2nm fem see 040411 for details
0.35463805	0.006083	0.000686299	0.0
0.36554999	0.00826715	0.000776991	0.0
0.37646193	0.00818229	0.000746995	0.0
0.38737387	0.00725426	0.000625755	0.0
0.39828581	0.00722068	0.000659811	0.0
0.40919775	0.00715603	0.000673628	0.0
0.42010969	0.00662845	0.000663505	0.0
0.43102163	0.00522844	0.000510208	0.0
0.44193357	0.00393644	0.000379844	0.0
0.45284551	0.00330564	0.000339583	0.0
0.46375745	0.00352727	0.0003191	0.0
0.47466939	0.00341406	0.00036663	0.0
0.48558133	0.00305289	0.000334625	0.0
0.49649327	0.00260271	0.000252684	0.0
0.50740521	0.00238643	0.000211034	0.0
0.51831715	0.0022032	0.000193926	0.0
0.52922909	0.00179111	0.000168491	0.0
0.54014103	0.00176268	0.00018234	0.0
0.55105297	0.00160901	0.000180161	0.0
0.56196491	0.00153111	0.000169079	0.0
0.57287685	0.00148835	0.000149979	0.0
0.58378879	0.00145531	0.000131507	0.0
0.59470073	0.00171064	0.000209616	0.0
0.60561267	0.00204415	0.000221921	0.0
0.61652461	0.00225534	0.00022169	0.0
0.62743655	0.0019539	0.00023249	0.0
0.63834849	0.00185228	0.000166971	0.0
0.64926043	0.00178478	0.000185541	0.0
0.66017237	0.00154945	0.000178278	0.0
0.67108431	0.00164211	0.000153321	0.0
0.68199625	0.00148111	0.000148186	0.0
0.69290819	0.00118338	0.000107801	0.0
-1
