Repository: jjmaldonis/hrmc

# Parameter file input
Lines below start with the line number in the parameter file. See param_file.in for an example. All necessary values will be encased in <> below with a description of each further below.

1 A comment line. It doesn't matter what, just make sure it's there.
2 \<modelfile>
3 \<v(k) file>
4 \<eam potential>
5 \<starting step #> <how often to decrement temp and max move>
6 \<starting temperature>
7 \<starting maxmove>
8 \<number of elements in the model>
9-... \<hard sphere cutoff distances>
10 \<alpha>
11 \<thickness scaling factor>
12 \<rotations, three values>
13 \<Q>

* \<modelfile>:  The starting modelfile for the HRMC simulation. The format is not the standard xyz file format, see examples included in repo.
\<v(k) file>:  The experimental V(k) data to fit against. See examples included in repo for formatting.
\<eam potential>:  An EAM potential file for energy calculations.
\<starting step #>:  The starting step # to be output in the chi_squared.txt file. For easy of graphing.
\<how often to decrement temp and max move>:  The number of steps between decreasing the temperature and maximum move distance for simulated annealing. I set this to approximately 1/20 of the final simulation # of steps. You can calculate a cooling rate with respect to this and gauge whether you are cooling too quickly or not. You want to be able to explore as much of the potential energy landscape as you can bear (time is always an issue).
\<starting temperature>:  The starting temperature, assuming the step # is 0. Do not modify this if you are continuing a simulation -- just make sure your starting step # is correct.
\< starting maxmove>:  The starting maximum move distance an atom is allowed to move, , assuming the step # is 0. Do not modify this if you are continuing a simulation -- just make sure your starting step # is correct.
\<number of elements in the model>:  Self explanitory.
\<hard sphere cutoff distances>:  This will be a series of (# of elements) x (# of elements) lines that contains the hard-sphere cutoff distances you want to use. No atom move is allowed that puts atoms of specific types closer together than this. Different values can be input for specific atomic species pairs. The order from left to right and top to bottom should be printed shortly after the simulation begins (that should be correct).
\<alpha>:  See description below. This deserves its own heading.
\<thickness scaling factor>:  The ratio of the experimental sample thickness to the model thickness, multiplied by 3. The 3 accounts for approximations in the experimental data simulation algorithm.
\<rotations, three values>:  Three values for determining how to rotate the primary model for calculations of V(k). Use 1 40 20, or read more below.
\<Q>:  Q = 0.61/(FEM experimental resolution). Make sure the units match those in the modelfile. Use Angstroms.

### Other notable parameters not in the parameter file
There is a "do while" loop in rmc.f90 that specifies how long to run for. I recommend running indefinitely, and manually cancelling the job when you decide it is done based on the contents of chi_squared.txt. However, if your cluster only lets you run for a certain amount of time, you may need to modify this.

# How the simulation works
HRMC stands for Hybrid Reverse Monte Carlo. Monte Carlo (MC) is the simulation method. Reverse means we refine against experimental data. Hybrid means we refine against an energetic potential as well as experimental data.

MC is a statistical method. Ideally, we want to run multiple HRMC simulations and analyze statistically. However, time is an issue. It can be helpful to encourage the results to be as "different" as possible. One method of doing this is starting with a crystalline and an amorphous structure as the initial model. How you create these starting models is up to you.

The simulation of the experimental data, in our case the variance of a set of intensity vs k curves, is detailed in a forthcoming paper.

### Rotations
The number of rotations in the model can vary, we typically set it to 1 40 20 = 211 rotations. That means the intensity calculation is being done that many times, once for each rotation, and then combined into the V(k) curve for experimental comparison.

Note that the first rotation should be 0 0 0, so that the first model in the rotation array (mrot) is identical to the model in rmc.f90.

### Pixels
The model must obey periodic boundary conditions, and therefore must be rectangular. It is futhermore necessary that the model is cubic, not just rectangular. Every atom in the model must contribute once and only once to the intensity calculation (per rotation).

### Alpha
Alpha is the weighting parameter between the fit to experimental data and model energy. This is given on line 12 of the param_file.in file and should be 0.0256, which corresponds to "fit the exerpimental data within the error

##### Note: ZrCuAl2011.eam.alloy is the correct potential file for ZrCuAl.

File: jwh/fem_exp_jwh_t1.txt
k	avg_asq	sd_asq	bg    -zr50cu45al5 asq_total fem 2nm data see 040411 for details
0.35463805	0.00656243	0.000297578	0.0
0.36554999	0.00665367	0.000296373	0.0
0.37646193	0.00704566	0.000295769	0.0
0.38737387	0.00785729	0.000336455	0.0
0.39828581	0.00804974	0.000364758	0.0
0.40919775	0.00770843	0.000346371	0.0
0.42010969	0.00674828	0.000254534	0.0
0.43102163	0.00600217	0.000224811	0.0
0.44193357	0.00541975	0.000221536	0.0
0.45284551	0.00486141	0.000207759	0.0
0.46375745	0.00439798	0.000180962	0.0
0.47466939	0.00402304	0.000181333	0.0
0.48558133	0.00388867	0.000196125	0.0
0.49649327	0.00351237	0.000161623	0.0
0.50740521	0.00295	0.000125485	0.0
0.51831715	0.00268972	0.000131467	0.0
0.52922909	0.00248278	0.000118339	0.0
0.54014103	0.00231827	0.000105018	0.0
0.55105297	0.00235422	9.75485E-05	0.0
0.56196491	0.00212066	9.81435E-05	0.0
0.57287685	0.00203509	9.57934E-05	0.0
0.58378879	0.00208914	8.42076E-05	0.0
0.59470073	0.00205735	0.000086148	0.0
0.60561267	0.00202575	7.75908E-05	0.0
0.61652461	0.00210337	8.98113E-05	0.0
0.62743655	0.00210564	0.000100113	0.0
0.63834849	0.00208913	0.00010116	0.0
0.64926043	0.00218875	8.89289E-05	0.0
0.66017237	0.00211296	9.56892E-05	0.0
0.67108431	0.00197461	8.55853E-05	0.0
0.68199625	0.00192998	7.92329E-05	0.0
0.69290819	0.00186569	8.22889E-05	0.0
-1

File: jwh/fem_exp_jwh_t5.txt
k	avg_val	sd_val	bg   zr50cu45al5 asq valley data 2nm fem see 040411 for details
0.35463805	0.00643953	0.000439984	0.0
0.36554999	0.00659503	0.000343626	0.0
0.37646193	0.00672518	0.000324463	0.0
0.38737387	0.00714002	0.000432244	0.0
0.39828581	0.00884535	0.000556382	0.0
0.40919775	0.00993242	0.000770121	0.0
0.42010969	0.00946872	0.000657889	0.0
0.43102163	0.00801336	0.00049918	0.0
0.44193357	0.00662775	0.000382899	0.0
0.45284551	0.00505933	0.000284697	0.0
0.46375745	0.00417974	0.000220086	0.0
0.47466939	0.0035815	0.000196307	0.0
0.48558133	0.0032539	0.000179404	0.0
0.49649327	0.00325831	0.000198661	0.0
0.50740521	0.00260953	0.000160642	0.0
0.51831715	0.00230475	0.00014247	0.0
0.52922909	0.00251244	0.000151593	0.0
0.54014103	0.00235486	0.000134398	0.0
0.55105297	0.00211437	0.000112244	0.0
0.56196491	0.00205189	0.000119031	0.0
0.57287685	0.00187265	0.000108653	0.0
0.58378879	0.00199154	0.000118393	0.0
0.59470073	0.00201282	0.000132984	0.0
0.60561267	0.00204504	0.000154036	0.0
0.61652461	0.0019148	0.0001272	0.0
0.62743655	0.00174353	0.000105204	0.0
0.63834849	0.00167886	9.76682E-05	0.0
0.64926043	0.00188276	0.000116796	0.0
0.66017237	0.00185436	8.79933E-05	0.0
0.67108431	0.0019171	9.21696E-05	0.0
0.68199625	0.00208221	0.000140071	0.0
0.69290819	0.00213523	0.000105764	0.0
-1
